Repository: sestei/CoatingGUI

CoatingGUI
==========

Dielectric mirror coating simulation tool

Status
------
- basic work flow implemented
- create arbitrary multi-layer coatings
- define optical materials based on refractive index, Sellmeier coefficients or
  measured data
- calculates reflectivity, EFI, room-temperature Brownian thermal noise

Screenshots
-----------
Plot of reflectivity vs. wavelength for a multi-layer, quarter-wave stack HR
coating. The table on the left is used to enter the stack. Inputs like "l/4"
or just "/4" are automatically converted to the corresponding lambda/N
thickness for the given refractive index.
Plot of the refractive index profile and electric field intensity for the
above coating, for zero degrees angle of incidence.
Thin-film and bulk materials can be defined in a graphical editor, here showing various possibilities to enter the refractive index: as a single value that is used across all wavelengths, as a Sellmeier equation, or as datapoints that are read in from a file.

Prerequisites
-------------

If you want to run the repository version of this software, i.e. you cannot or do not want to run the .zip release above, then you will need the following prerequisites:

- Python >= 2.7
- PyQT 4
- numpy
- coatingtk (https://github.com/sestei/coatingtk)

---
-- Sebastian Steinlechner, 2015

File: gui/data/n_germanium.dat
# Germanium refractive index
# Reference: Frey, Leviton, Madison (2006)
#            http://arxiv.org/ftp/physics/papers/0606/0606168.pdf
# nm    refr index @ 295K
1800    4.14224
2000    4.10973
2500    4.06693
3000    4.04579
3500    4.03355
4000    4.02577
4500    4.02051
5000    4.01678
5500    4.01404

File: gui/data/n_silicon.dat
# Silicon refractive index
# Reference: Frey, Leviton, Madison (2006)
#            http://arxiv.org/ftp/physics/papers/0606/0606168.pdf
# nm    refr index @ 295K
1100    3.54394
1200    3.52253
1300    3.50616
1400    3.49335
1500    3.48314
2000    3.45352
2500    3.44011
3000    3.43293
3500    3.42864
4000    3.42589
4500    3.42404
5000    3.42274
5500    3.42180

File: gui/data/n_ta2o5.dat
# Ta2O5 refractive index
# Reference: L Anghinolfi et al, J Phys D 4 (2013) 455301
400     2.25
550     2.15
1064    2.086
